Repository: vpzz/Markdown-file

# 笔记

1. 图片已经优化体积，并上传完毕

File: 混凝土结构.md
# 绪论

1. 分析结构的时候主要从两方面入手，承载能力和变形能力。
2. 混凝土能够和钢材共同工作，二者线膨胀系数相近。
3. 新生产的钢材需要晾置一段时间，有一点锈才能提高和混凝土的粘结能力。钢材表面不能有油污。
4. 由于钢材的强度和混凝土的抗拉强度差距较大，所以混凝土都是带裂缝工作的。
5. 预应力混凝土结构可以充分利用钢材的抗拉能力，也可以减轻裂缝的开展。
6. 混凝土本身的耐火性能不错，钢材较差，混凝土的抗辐射性能较好。
7. 允许应力设计法的缺点有：
   1. 安全系数K的选取依赖于经验。
   2. 极限状态下， 只有一层纤维达到了极限状态，对于材料的浪费较大。
8. 因此前苏联的设计专家提出应该在内力层面（截面整体的）来设计结构，而不是应力。因此需要大量的实验来获得截面的承载能力。
9. 结构设计发展的几个阶段：
   1. 基于应力，允许应力设计，
   2. 允许内力设计
   3. 破坏阶段设计，基于概率，材料和荷载都会变异。
   4. 极限状态设计法
10. 如下图，横坐标为截面的内力和抗力大小，纵坐标为概率密度。将他们放到同一个坐标系中，右侧的是结构的抗力，左侧的是对应工况荷载产生的内力。交叉部分以下的面积就是失效概率。
11. <img src="混凝土结构.assets/1614601266412.png" alt="1614601266412" />
12. 关于失效概率的阈值，可以用日常生活中的事故的概率来界定，例如工厂生产发生事故的概率，或者交通事故的发生概率。
13. 我国高层建筑最常用的形式：中心为强大的混凝土筒，外面为钢结构，布置灵活。
14. 三峡大坝不是依靠重力来拦截水的，主要用钢筋混凝土来抵抗水的侧向压力。

# 钢筋

1. 低碳钢名义拉伸曲线中的颈缩段，实际上在真实应力应变曲线上，应力是不断增加的。
2. 有明显的屈服点的钢材也成为软钢，mild steel。强度一般较低。
3. 预应力混凝土中一般需要使用高强度钢筋，这种钢筋一般都没有明显屈服点。
4. 拉伸曲线中的上屈服点不如下屈服点。因此将拉伸曲线所得的下屈服点当做钢材的屈服强度fy。
5. 对于没有明显屈服点的钢材，可以使用残余应变为0.2%时对应的卸载应力当做名义屈服应力。但是由于该值较为难测，所以冶金系统中规定对于硬钢，屈服强度不得低于极限强度的85%。因此实际中可以使用极限强度的85%作为名义屈服强度。
6. 刚才的实测强度具有离散型，因此使用标准值=平均值-2x均方差，作为设计参数来使用。具有97.73%的保证率。
7. 钢筋的长短不同，伸长率也不同。因为断口处的变形最大。
8. 按照组成元素分为：
   1. 碳素钢分为3种，软钢属于低碳钢，硬钢属于高碳钢。
   2. 合金钢在机械领域用的较多，建筑领域较少，价格较高。
9. 按照加工方式分为
   1. 热轧，HPB (Hot rolled Plain Bar)和HRB (Hot rolled Ribbled Bar)。HPB300，HRB335，HRB400，HRB500分别称为建筑用I，II，III，IV级钢。
   2. 冷拉，将热轧钢筋在常温下使用机械拉伸。
   3. 余热处理，RRB400。
10. 钢材加热后，淬火，可以提高强度，但是会增加脆性（应力集中），可以用回火（不降低强度的前提下，消除淬火产生的内力）来降低脆性。
11. 冷拔钢丝需要刻痕，增加和混凝土的粘结力。冷拔钢丝可以用低碳钢，也可以用高碳镇静钢（碳素钢丝）。
12. 建筑结构主要是用热轧低碳钢筋和碳素钢丝，钢绞线，预应力螺纹钢筋。后三种主要用于预应力结构。
13. 桥梁结构，大跨度结构中大量地使用了预应力技术。
14. 常用钢筋的直径都是偶数，光圆：6-22，带肋：6-50，越往后间距越大。
15. 冷拉：将软钢拉伸到强化阶段，然后卸载，这会提高钢材的屈服强度，但是会牺牲变形能力。
16. 冷拉之后有两种测量方法：
    1. 立即加载，此时屈服点会是卸载点，没有屈服平台了，直接进入强化段。
    2. 静置一段时间，再加载此时屈服点会比卸载点更高，也会有新的屈服平台段，强化段，但是整体的变形能力变小了。
17. 实际的钢筋在工厂冷拉后，到真正在结构中受力，已经过了很久了，具有失效了。
18. 冷拉后的钢筋在高温下，会恢复到冷拉前的状态，因此钢筋焊接连接时，要先焊接再冷拉。
19. 冷拉只提高抗拉强度，不提高抗压强度。
20. <img src="混凝土结构.assets/1614661437905.png" alt="1614661437905" />
21. 冷拔之后的拉压性能是一致的。软钢经过冷拔之后变成硬钢。
22. <img src="混凝土结构.assets/1614661595229.png" alt="1614661595229" />
23. 随着时间的变长，钢筋会表现出以下两种性质，这两个的物理本质是一样的，不同的是边界条件不同：
    1. 徐变，应力不变，应变持续增长。
    2. 松弛，长度不变，应力持续降低。 预应力结构中，可以认为预应力筋锚固在混凝土上，长度不变，随着时间变长，应力会松弛。
24. 疲劳实验中，如果方向不变，只是大小变化，称为重复（repeated）荷载，如果方向和大小都变化，称为反复（reversed）荷载。
25. 最简单的为单调荷载指的是从0开始加载，一直增加，直到破坏。
26. 疲劳实验的200万次是根据结构（高速铁路比较特殊，同样的寿命下，疲劳次数应该增加）50年寿命获得的。规范中使用应力幅（最大-最小强度）来表示疲劳强度。
27. 经过200万次重复荷载后，发生疲劳破坏的最大应力幅，称为疲劳强度。可以对单根钢筋进行，也可以将钢筋放入到混凝土中，进行试验。
28. 设计使用的是屈服强度，如果屈强比（屈服强度/极限强度）越小，说明设计越安全。在抗震设计时，对屈强比有要求。
29. 钢筋应力应变曲线数学模型，设计中都是使用理想弹塑性关系。分段线性适用于研究目的。
30. 对于钢筋来说，$\varepsilon_y=f_y/E_s$，钢筋的弹性模量可以认为是200GPa。例如对HRB400钢筋，$\varepsilon_y=0.2\%$。可以发现和混凝土的屈服应变相同，都是2000个微应变。
31. <img src="混凝土结构.assets/1614664642873.png" alt="1614664642873" />

# 混凝土

1. 立方体抗压强度，$f_{cu}$。如果有摩擦力的存在，最终试验结果为两个倒锥型，如果没有摩擦力的存在，会产生竖向裂缝（尽管是受压，但是破坏是因为拉伸开裂），变成多一个小柱，最终小柱失稳破坏。
2. <img src="混凝土结构.assets/1614665049033.png" alt="1614665049033" />
3. 我国规范固定，测量fcu时，不涂润滑油，因为它只是用来划分混凝土的等级，实际计算用不上。标准试块为：150X150X150mm。
4. 常用的为C15-C80，C50及以上称为高强混凝土。强度标准值要求有95%的保证率，因此=平均值-1.645均方差。
5. 实际设计中用的抗压强度为$f_c$，棱柱体抗压强度标准值。端部约束长度大约为截面尺寸。因此最小的高宽比为2：1，但是为了保证中间出现薄弱截面，取3：1。太高又会失稳。
6. 规范规定的标准试块为150X150X300，但是实验中常用100X100X300，因为小截面对试验机的要求低，结果再修正即可。
7. $f_c$和$f_{cu}$都是反应混凝土的抗压性能的，二者之间的关系为：$f_c=0.76f_{cu}$。前者用来设计使用，后者用来标识牌号。
8. 试件和实际构件的尺寸差距较大，因此取$f_c=0.67f_{cu}$。在上一步的基础上打9折。
9. 在国外，大多使用圆柱体试件（150X300），标识牌号和设计都是用这一种实验的结果。圆柱体抗压强度标准值 $f_c'=0.79f_{cu}$。
10. 抗拉强度标准值的测量，直接受拉实验难以操作，劈裂试验较容易试验：
11. <img src="混凝土结构.assets/1614667739858.png" alt="1614667739858" />
12. 劈裂试验的劈裂强度和立方体抗压强度的的关系：$f_s=2F/(\pi dl)$
13. 我国根据100mm立方体的劈裂与抗压实验结果有：$f_{ts}=0.19f_{cu}^{3/4}$。
14. 下图曲线上的任何一点都对应着一个破坏的极限状态。
15. 双轴应力下的强度，可以看到，另一个方向不大的压应力会提高该方向的抗压强度，但是另一个方向的拉应力不会影响该方向的抗拉强度。因为试件在受压破坏时会产生许多小的裂缝，另一个方向的拉应力会阻止裂缝的发展。但是试件在受拉破坏时，往往只有一条裂缝，而另一个方向的拉应力也不会阻止或者加速裂缝的产生。此时两个方向是解耦的。
16. <img src="混凝土结构.assets/1614707020134.png" alt="1614707020134" />
17. 纯剪应力下，试件沿对角线被拉坏，产生了斜裂缝。当在上面施加压力时，不大的压力（$0.6f_c$以下）会限制斜裂缝的开展，进而提高抗剪强度。反之拉应力会削弱抗剪强度。
18. <img src="混凝土结构.assets/1614706579537.png" alt="1614706579537" />
19. 圆柱体试验中$f_L$一般是固定不变的，在钢管混凝土结构中，侧向约束是可以随着纵向的力增大而增大的。
20. <img src="混凝土结构.assets/1614707622409.png" alt="1614707622409" />
21. 如果卸载速度太快，变形来不及恢复，则卸载曲线不一定是直线。
22. 当应力幅为$\sigma_1$时，重复加载几次之后，残余变形越来越小，卸载曲线和加载曲线重合。此后一直进行重复荷载，也不会发生疲劳破坏（实际上材料内部有缺陷，早晚会坏的，不过这里是认为如果重复200万次以上都不发生破坏，就认为在50年内不会发生疲劳破坏）。 
23. <img src="混凝土结构.assets/1614708215118.png" alt="1614708215118" />
24. 混凝土的疲劳强度$f_c^f$为疲劳实验正好在200万次时发生破坏，对应的应力幅。
25. 混凝土中的微裂缝和空洞在宏观上表现为塑性。
26. 单轴压缩的应力-应变曲线分为上升段和下降段：
    1. o-a段，裂缝和空洞大概在30%强度时发生变化。此前可以认为是弹性变形。
    2. a-b段，裂缝和空洞发展，不过是稳定可控的，卸载后，裂缝会回缩。<70%强度时。
    3. b-c段，裂缝加速发展，相互连通，即使维持荷载不变，裂缝也会增加。这导致混凝土的长期抗压强度<短期抗压强度。因此对于恒载较大的结构，例如桥梁，恒载下应力不能超过0.8强度。
    4. 下降段c-d，需要主动减小荷载，否则会立即破坏。如果试验机较刚，在加载阶段累积了较多的弹性势能，在c点开始卸载，但是此时弹性能会急剧释放，测量不出下降段。 因此可以用左下的抗压弹簧来变相增加试验机的刚度。
27. <img src="混凝土结构.assets/1614751802000.png" alt="1614751802000" />
28. 均与受压时，应力达到强度，是无法卸载的，不会利用到下降段。对于非均匀受压，例如受弯构件的受压区域。边缘纤维达到$f_c$时，会进行卸载，次边缘纤维会顶替上去。
29. 从变形的角度来，轴压构件中，应变达到0.2%就认为破坏了，非均匀受压构件，应变达到0.35（8）%才发生破坏。
30. 随着混凝土强度的提高，$\varepsilon_0$几乎不变，等于0.2%。
31. 单轴受压下应力应变关系的数学模型。应变超过$\varepsilon_u$时，认为混凝土被压碎。上升段都是抛物线，$\varepsilon_0$为抛物线的顶点。
32. <img src="混凝土结构.assets/1614753305515.png" alt="1614753305515" />
33. 中国规范，旧版的。随着强度的提高，$\varepsilon_0$变大，$\varepsilon_u$变小。
34. <img src="混凝土结构.assets/1614753899614.png" alt="1614753899614" />
35. 侧向约束下，混凝土的变形能力也会提高。只要侧向约束不发生破坏，就一直能承受荷载。
36. <img src="混凝土结构.assets/1614757155856.png" alt="1614757155856" />
37. 抗拉强度大约是抗压强度的1/10。混凝土在开裂后，如果卸载速度够快，还可以继续承受荷载（比开裂荷载小）。轴拉/压分析中不能使用水平段，受弯分析时，可以使用。因此从应变的角度来判断混凝土是否损坏，准则为0.2%。
38. <img src="混凝土结构.assets/1614757694233.png" alt="1614757694233" />
39. 重复加载下，包络线与一次性加载时应力应变曲线相似。
40. <img src="混凝土结构.assets/1614757911419.png" alt="1614757911419" />
41. 混凝土的弹性模量$E_c$，一般指的是原点切线模量。对于拉压都是相同的。只能在荷载较小的地方使用。
42. 混凝土的变形模量$E_c'$，实际就是割线模量。
43. 混凝土切线模量$E_c''$就是瞬时模量，用于增量法分析。
44. <img src="混凝土结构.assets/1614776884668.png" alt="1614776884668" />
45. 直接对应力应变曲线的原点做切线，误差比较大，因为$tan\alpha$对$\alpha$特别敏感。
46. 可以借鉴疲劳实验中的重复加载情况，消耗完所有的塑性变形，即可获得纯弹性的。
47. <img src="混凝土结构.assets/1614777312301.png" alt="1614777312301" />
48. 强度增加，弹性模量也会增加，大约在$3\times10^4\text{MPa}$，钢筋大约为$2\times10^5\text{MPa}$，在同样的应变下，钢筋的应力大约为混凝土的十倍，而钢筋的强度也大约为混凝土的十倍，因此二者的协同工作比较好。
49. 混凝土的泊松比，压力较小时为0.15左右，接近破坏时为0.5。一般可取0.2。
50. 剪切模量为$G_c=\frac{E_c}{2(1+\nu_c)}$。
51. 徐变变形是由于材料的塑性产生的，卸载后不能恢复。
52. 弹性后效，指的是卸载后不立即恢复的弹性变形。
53. 当徐变应力<$0.5f_c$时，随着应力的增加，徐变变形也线性增加。这成为线性徐变阶段，稳定。
54. 对于线性徐变，主要原因为胶凝体的粘性流动；对于非线性徐变，主要原因是混凝土内部微裂缝不断发展。
55. <img src="混凝土结构.assets/1614778257191.png" alt="1614778257191" />
56. 混凝土的收缩：在硬化过程中，体积变小的性质。没有荷载，也有收缩。
57. 徐变相当于给混凝土卸载，会增加钢筋的应力。如果钢筋的应力本来就富裕不足，可能会出问题。可以通过多配钢筋来减少混凝土受到的应力，进而减少徐变应变。撤掉荷载以后，钢筋中积累的弹性势能会释放，混凝土会受拉开裂，因此也不能配置太多的钢筋。
58. 单纯的收缩，钢筋会阻止，导致混凝土受拉开裂。

# 粘结作用

1. 裂缝出现之前的粘结作用：
2. 在如下的三点弯曲实验中，从弯剪段取出一个微段，微段左右的弯矩大小不同。因此作用在钢筋上的拉应力也不同，但是钢筋要保持平衡，所以微段内的混凝土会给予钢筋一个沿长度方向的分布力，这就是粘结力。
3. 从公式可以发现纯弯段，没有剪力，因此没有粘结力。
4. <img src="混凝土结构.assets/1614780025957.png" alt="1614780025957" />
5. 出现裂缝后的粘结作用：
   1. 锚固粘结，对于支座附近，产生斜裂缝，要有足够的长度来锚固住钢筋。 
   2. 缝间粘结，对于纯弯段，开裂后，钢筋的应力要增加，钢筋要伸长，混凝土阻止，因此粘结力产生了，粘结力都是背离裂缝的。
6. 纯弯段的粘结力较小，对于承载来说，没有也可以，但是端部的粘结力不可以取消。
7. 纯弯段的粘结力对耗能有帮助，当荷载继续增加时，粘结力增大，裂缝中间会产生新的裂缝。如果中间段没有粘结，那么裂缝数量会大大减少。
8. <img src="混凝土结构.assets/1614782051722.png" alt="1614782051722" />
9. 粘结力是一种综合的表现，主要有以下几种：粘附力（水泥凝胶），摩擦力（接触表面），机械咬合力。对于带肋钢筋，粘结力主要来自于机械咬合力。
10. 带肋钢筋上由两条纵肋，纵肋之间有斜的横肋。
11. 钢筋搭接连接的机理，中间要留有适量的混凝土。
12. <img src="混凝土结构.assets/image-20210305123619568.png" alt="image-20210305123619568" />
13. 将钢筋剖开，在内壁贴应变片，然后用环氧树脂将钢筋贴好，如果在钢筋的表面贴应变片，会影响粘结。这样可以测得钢筋的应变，然后算出钢筋的应力，粘结力导致钢筋的应力沿长度方向分布不均匀。
14. $l_{tr}$成为传递长度。随着T的增加，$l_{tr}$也增加。粘结应力在传递长度中是变化的。实际应用中可以使用平均的粘结应力进行分析。
15. <img src="混凝土结构.assets/image-20210305150450272.png" alt="image-20210305150450272" />
16. 变形钢筋就是表面带肋的钢筋。肋和钢筋的纵向斜交。
17. 纵向开裂较为容易，因为在受弯构件中，梁底部钢筋的保护层都不够厚，在机械咬合力的径向分量作用下（膨胀力）会在钢筋下部产生沿梁长度方向的裂缝（对于靠边的钢筋，梁的侧面也有可能开裂）。
18. <img src="混凝土结构.assets/image-20210305154553337.png" alt="image-20210305154553337" />
19. 纵向分量引起的开裂较为难以发生。
20. <img src="混凝土结构.assets/image-20210305154055392.png" alt="image-20210305154055392" />
21. 如果想要测量粘结强度，则应该用尽量短的粘结长度（粘结应力均匀分布）。
22. 如下实验装置，可以避免端部对于粘结的影响。
23. <img src="混凝土结构.assets/image-20210307234424665.png" alt="image-20210307234424665" />
24. 常见的粘结实验及装置：
25. <img src="混凝土结构.assets/image-20210307233913097.png" alt="image-20210307233913097" />
26. 规范不允许将光圆钢筋作为受拉钢筋，如果要在混凝土中使用，则需要配置弯钩或者端部焊接一块板，防止拔出。
27. 梁下部的混凝土更加密实，因此粘结强度更高。保护层厚度越大，越不容易出现纵向开裂，粘结越好。
28. 如果钢筋净距太小，钢筋之间的混凝土不能提供足够的机械咬合力。
29. 最小锚固长度：钢筋屈服时，正好发生锚固破坏，所对应的锚固长度。
30. 认为钢筋表面混凝土纵向开裂为发生锚固破坏的标志。即在内压作用下，钢筋表面的混凝土所受的拉力等于抗拉强度。
31. <img src="混凝土结构.assets/image-20210307235624454.png" alt="image-20210307235624454" />
32. 假定c'=2d推导出$l_a=\frac{f_y}{6f_t}d$。
33. 我国规范中给出的基本锚固长度的公式为$l_a=\alpha\frac{f_y}{f_t}d$。对于钢筋搭接时，为了保证钢筋传力可靠，需要在$l_a$的基础上增加。
34. 对于框架结构，梁支座处的配筋，由于是负弯矩，因此钢筋配置在上面，要伸入柱子中锚固，如果柱子不够宽，则应进行弯折向下伸入柱子中，根据下图可以发现，弯钩会挤压右下和左下的混凝土，因此弯钩伸入长度和弯钩长度要满足规定。还有就是然后再放置在柱子箍筋的内部。
35. <img src="混凝土结构.assets/image-20210308001406056.png" alt="image-20210308001406056" />

# 轴心受力构件的性能与计算

1. 构件中只配受力钢筋不好固定。因此会配箍筋，轴心受拉构件中箍筋不贡献承载力。
2. 在实验中，钢筋被拉断才是构件发生破坏，而在设计时，需要考虑安全余量，因此认为钢筋屈服时，构件就发生破坏。
3. 轴心受拉实验，试验机夹住的是钢筋。
4. <img src="混凝土结构.assets/image-20210308122057075.png" alt="image-20210308122057075" />
5. 折线的三段分别为开裂前，开裂到钢筋屈服，钢筋屈服以后。
6. 假设粘结力沿纵向是均匀分布的。长度为$l_{tr}$。施加的拉力提高，导致中间部分的薄弱界面出现裂缝。进而重复上面的情况。下一个裂缝的产生需要再提高荷载。直到$l_{tr}$相交。之后再加载也不会产生新的裂缝了，因为此时的粘结力传递长度不够了，导致混凝土受力达不到开裂荷载。往后只是裂缝的宽度会增加。
7. <img src="混凝土结构.assets/image-20210308122803868.png" alt="image-20210308122803868" />
8. 钢筋越细，$l_{tr}$越小，裂缝数量越多。在同样的荷载作用下，变形基本一致，裂缝数量越多，每个裂缝的宽度就越小。
9. 在混凝土没开裂前，纵向钢筋和混凝土各点的应变是相同的。一般认为箍筋没有应变。
10. $A_s$表示纵筋的截面积，截面的短边用b，长边用h表示。如果$A_s/bh<3%$时，认为钢筋的面积对混凝土的面积没有影响，即计算混凝土的面积用bh。
11. <img src="混凝土结构.assets/image-20210308125721518.png" alt="image-20210308125721518" />
12. $A_0$是钢筋等效成混凝土之后的总截面面积。开裂前，可以将钢筋混凝土看做单一材料。开裂后，测量的应变就是平均的应变了，因为变形主要集中在裂缝处。
13. 当混凝土的应变达到开裂应变时，此时的荷载成为开裂荷载$N_{t,cr}$​。
    $$
    N_{t,cr}=E_cA(1+\frac{E_s}{E_c}\frac{A_s}{A})\varepsilon_{t0}\\=E_cA(1+\alpha_E\rho)\varepsilon_{t0}
    $$
14. 在正常的用钢量范围内，钢筋对开裂荷载的影响非常小。$\alpha_E=7$，$\rho=1.5%$时提升为10%。
16. 配置的钢筋主要是用来提高构件的极限承载力$N_{t,u}$。等于纯钢筋的承载力$f_yA_s$。
17. 当构件开裂后，原来由混凝土承担的拉力要传递给钢筋，因此如果钢筋的量不够，钢筋就会立即被拉断了，因此轴拉构件应该有最小配筋的要求，设计上要避免出现这种情况。
18. $N_{t,cr}$不一定大于$N_{t,u}$。因此轴拉极限承载力应该是$\text{max}\{N_{t,cr},N_{t,u}\}$。
19. 混凝土规范上使用的是基于承载力的设计，现在流行的是基于性能的设计，实际上承载力也是一种性能。
20. 根据设计荷载$N_t$，来计算配筋量$A_s=N_t/f_y$，计算完成后还要校核一下$N_{t,cr}<N_{t,u}$是否满足。这样做是为了在以后荷载突然增大到开裂的情况下，保证构件不会突然断裂。
21. 配筋率$\rho=\frac{A_s}{bh}$。最小配筋率的确定原则是$N_{t,cr}=N_{t,u}$。计算得到为$\rho_{\text{min}}=\frac{f_t}{f_y}$。实际应用中，还要对改值进行放大，为了偏于安全。

# 轴心受压构件

1. 受压构件中本身混凝土就能承受压力，之所以要配钢筋是因为：
   1. 要用钢筋来增强混凝土的变形性能。避免混凝土压碎时飞溅。
   2. 防止在受到偶然的侧向荷载下发生脆性的受弯破坏。
2. 配置箍筋是为了防止纵向钢筋受压时向外失稳。

## 不配箍筋的混凝土柱轴压

1. 分为两个阶段：
   1. 加载到钢筋屈服
   2. 钢筋屈服至混凝土被压碎
2. 约定$A_s'$表示受压钢筋的面积，同样$\sigma_s'$表示受压钢筋的应力。加一个撇。
3. 第一阶段终结的标志是$\sigma_s'=f_y$。
4. <img src="混凝土结构.assets/image-20210309180042319.png" alt="image-20210309180042319" />
5. 第二阶段终结的标志是混凝土的应变达到0.2%。只要混凝土不产生裂缝，就认为钢筋和混凝土都还是共同工作的，二者的粘结是牢固的，应变是相同的。
6. 因此柱子破坏时，钢筋的应变也只能达到0.2%，如果使用的是HRB500级别的钢筋，钢筋不能被充分利用。结构设计时，尽量不要选用400以上的钢筋。
7. 当混凝土被压碎时，柱子达到最大极限承载力，$N_{cu}=f_cA+f_y'A_s'$。这个公式中，如果钢筋的强度不到400MPa，那么钢筋会在混凝土被压碎前屈服，不能用该公式计算，因为该公式的适用前提是混凝土压碎先于钢筋屈服。如果钢筋的强度超过400MPa，那么钢筋的承载力有富余，也不能用$f_y'$。
8. 由于混凝土材料的非均匀性，沿柱子长度方向的每个截面的物理中心都在变化，即使加载时是对中的，也会产生偏心。物理中心和几何中心不重合。

## 长柱的轴压承载力

1. 长柱会出现如下的破坏状态。长柱的承载力<短柱。

2. <img src="混凝土结构.assets/image-20210309184025380.png" alt="image-20210309184025380" />

3. 实际设计中，对短柱的承载力进行折减就可以用于计算长柱的承载力。

4. $长细比\lambda=计算长度l_0/回转半径i$，$回转半径i=\sqrt{惯性矩I/截面面积A}$。

5. 这里的惯性矩是针对某个轴而言的，因此对不同轴计算出来的长细比不同。考虑最不利情况，应该讲计算最小的惯性矩，从而得出最大的长细比。如果支撑条件相同，构件也是沿最小惯性矩的轴发生弯曲的。

6. 计算长度和支座的支撑形式有关，两边铰支为实际长度，两边固支为实际长度的一半，一边固定，一边自由为2倍的实际长度。

7. 对于矩形截面，认为绕短边b发生弯曲，取长细比$\lambda=l_0/b$。

8. 定义稳定系数如下：$\varphi={N_{cu}^长}/{N_{cu}^短}$。
   
9. <img src="混凝土结构.assets/image-20210309185934177.png" alt="image-20210309185934177" />

10. 《混凝土结构设计规范》中，为了保证安全余量，对上述公式进行了修正，给出了计算表格。

11. 实际应用中，为了考虑荷载偶然偏心造成的影响，《混凝土结构设计规范》还对承载力x0.9的系数。如下：
    $$
    N_{cu}=0.9\varphi(f_cA+f_y'A_s')
    $$

12. 既有构件的轴心受压承载力计算：

    1. 根据$l_0/b$查表，来获得稳定系数$\varphi$。
    2. 确定钢筋的强度是否<400MPa。如果大于400取400，小于400取实际值。即$f_y'=\text{min}\{f_y',400\}$。
    3. 计算$A_s'/b\times h$是否小于3%，如果满足则认为$A=b\times h$，否则认为$A=b\times h-A_s'$。这是考虑配筋对混凝土截面的削弱。
    4. 带入公式计算承载力。

13. 对一个轴压构件进行设计，一般来说，截面尺寸由建筑设计给出，材料一般也是确定的，实际上需要计算的就是配筋量$A_s'$。还有就是钢筋的布置。计算出$A_s'$之后，要验算配筋率是否<3%。如果不满足，需要进行迭代计算，来考虑钢筋面积对于混凝土的面积的削弱。

14. 轴压构件也有最小配筋率，主要是保证不出现脆性破坏。

## 配箍筋的混凝土柱轴压

1. 桥梁结构中的柱子大多为圆形，剧院，宾馆的大堂中的柱子也多为圆形，比较美观。
2. 圆柱中两种配箍筋的形式：螺旋箍和圆箍
3. <img src="混凝土结构.assets/image-20210310125822656.png" alt="image-20210310125822656" />
4. 配有箍筋的柱子，会约束核心区的混凝土，提高混凝土的抗压强度。这种构件的破坏标志是箍筋屈服。
5. 箍筋起作用的条件：箍筋的直径不能太小，箍筋的间距不能太大。
6. 在混凝土的应变达到0.2%之前，混凝土的横向变形较小，此时箍筋的作用不明显。箍筋外的混凝土（保护层）会按照原来的计划破碎。
7. <img src="混凝土结构.assets/image-20210310130424668.png" alt="image-20210310130424668" />
8. 在设计时，构件服役的大部分时间都应该是在第一个峰值处，只有在地震或者偶然的冲击下，才会达到第二个峰值处，这样是比较合理的。
9. $A_{cor}$为间接钢筋内部所有混凝土的面积。
10. <img src="混凝土结构.assets/image-20210310131719720.png" alt="image-20210310131719720" />
11. 间接钢筋的意思是不直接受压或受拉的钢筋，但是能起到钢筋的作用。例如这里的箍筋。
12. 对于高强混凝土要修正，这个是因为高强混凝土对于三向受压状态下的增强需要保守地提高。
13. <img src="混凝土结构.assets/image-20210313101612744.png" alt="image-20210313101612744" />
14. 不同规范还会对上式进行必要的调整，例如《混凝土结构设计规范》会对承载力x0.9。
15. 规范规定，即使计算所得的承载力很高，也最多只能取无箍筋情况承载力下的1.5倍。因为如果设计的时候利用较多，有可能在正常使用状态下，混凝土就剥落了。
16. 这句话的应用是在设计时，而如果要估算一根已有柱子的承载力，是可以超过1.5倍的。如果
17. 当$l_0/d>12$时，不考虑箍筋的有利作用。因为长柱具有稳定性问题，之前的那个柱子曲线是建立在短柱的基础上的。
18. 当考虑箍筋得出的承载力<不考虑箍筋得出的承载力，此时应该选取不考虑箍筋的结果。当截面积较小时会发生这种情况。因为当柱子的截面较小时，保护层所占的比重就较大，就有可能发生保护层混凝土的承载力>间接钢筋提升承载力。
19. 当$A_{ss0}<A_s'\times 0.25$时，不考虑箍筋的有利作用（用无约束的公式计算）。当箍筋用量较小时，保护层混凝土承载力的损失难以用箍筋提高来弥补。
20. 当$40\le s\le80和d_{cor}/5$时，才可以考虑箍筋的作用。如果箍筋的间距不满足这个条件，那么就不能考虑箍筋的作用了。不过在做设计时，这个条件一般必须要满足。

# 受弯构件正截面的承载力

1. 柱子中经常使用圆柱，而受弯构件中很少使用圆形截面，因为这种截面将大量的材料集中在中性层附近。
2. 在最大承载力的极限状态下，受拉区的混凝土退出工作，有效截面基本都变为T型截面。
3. <img src="混凝土结构.assets/image-20210315232649059.png" alt="image-20210315232649059" />
4. 弯矩引起的垂直裂缝+剪力引起的斜裂缝。受弯构件中箍筋的作用和轴压构件中箍筋的作用不同，主要是为了限制斜裂缝的发展，抗剪。
5. <img src="混凝土结构.assets/image-20210315233149560.png" alt="image-20210315233149560" />
6. 端部的弯矩逐渐变小，剪力逐渐变大，因此可以将部分纵筋弯起来抵抗斜裂缝。弯起钢筋可以和斜裂缝正交。
7. 架立钢筋是为了形成钢筋笼而设置的，直径可以取小点。钢筋笼是事先在地面绑扎好，然后起吊到对应的模板内，浇筑。
8. 下面的这个图是错误的，因为中间偏上的两根纵筋是和箍筋不连接的，没法绑扎固定。如果非要这样配置的，可以从顶部吊下来筋拉住。
9. <img src="混凝土结构.assets/image-20210315234655835.png" alt="image-20210315234655835" />
10. $h_0$：受拉钢筋的合力点到受压区边缘的距离。

## 钢筋的间距和混凝土的保护层

1. 纵筋之间的间距不能太小，因为都需要一定范围的混凝土来粘结，还有粗骨料要穿过钢筋笼，振捣棒也要能够插进去。
2. 下部钢筋的间距可以比上部的小点，因为浇筑是从上往下的。下部钢筋层间距和钢筋的水平间距要求应该是一样的， 目的都是保证粘结。下图中的d为钢筋的最大直径，如果钢筋的直径不同时。
3. <img src="混凝土结构.assets/image-20210315235256368.png" alt="image-20210315235256368" />
4. 纵筋的外表面到混凝土的边缘成为保护层。保护层厚度由粘结，防火，防锈等因素来确定。以前的规范主要是从粘结的角度，保证受力即可，现在的结构寿命要求越来越长，耐久性需求提高，对于防火，防锈的因素考虑增多。
5. 讨论箍筋锈蚀的问题时，保护层厚度从箍筋外表面算起。
6. 正截面受弯理论是建立在平截面假定上的，它的成立是有条件的，如上。
7. 截面尺寸的模数为50，例如150，200，250。
8. 板中纵筋更靠近受拉去边缘。分布钢筋和纵筋垂直，起到固定纵筋的作用。
9. <img src="混凝土结构.assets/image-20210316000526606.png" alt="image-20210316000526606" />
10. 板的保护层厚度较小，主要是因为板中钢筋的直径较小，同时板厚也比较小。
11. 板中纵向钢筋的间距不宜太小，为了节约钢筋的用量，也不宜太大，避免出现纵筋间混凝土局部受力过大的情况。分布钢筋的间距可以适当放宽。
12. 板的厚度模数为10。

## 不同配筋率的梁

1. 通过荷载分配梁进行三分点加载(加载点到左右支座都是$L/3$。跨中界面上布置的应变计是用来验证平截面假定的。同时计算单位高度上的应变差，即曲率。可以画出弯矩-曲率曲线。
2. <img src="混凝土结构.assets/image-20210316095245357.png" alt="image-20210316095245357" />
3. 定义纵筋的配筋率$\rho=\frac{A_s}{bh_0}$。

### 适筋梁的破坏顺序

1. 第一阶段，受拉区边缘的应力<抗拉强度。此时整个构件处于弹性状态，满足平截面假定，应力也是线性的。钢筋的应变=混凝土的应变，有粘结。
2. 第二阶段，受拉区边缘的应力>抗拉强度，此时受拉区边缘仍可以承受拉应力，因为是非均匀受拉，内层的纤维会帮助边缘的卸载。终点是受拉去边缘的应变达到极限拉应变。受压区应力仍然很小，线性分布。中性轴上移。
3. 第三阶段，受拉区混凝土开裂了，该区域混凝土不能受拉，所有的拉力都有钢筋承担。受压区的压应力提高，材料非线性明显，导致应力鼓包。中性轴上移。
4. 第四阶段，钢筋的应力达到$f_y$，裂缝继续发展，受压区的混凝土应力更加饱满。中性轴上移。
5. 第五阶段，直到受压区混凝土被压碎，达到极限压应变$0.33\%$。尽管合力不变（钢筋屈服了），但这期间中性轴上移，导致力臂增加，因而承受的弯矩增加。
6. <img src="混凝土结构.assets/image-20210316101439919.png" alt="image-20210316101439919" />
7. 中性轴指的是应变为0的轴。随着加载的进行，中性轴不断上移，受压区混凝土的应变梯度增大。
8. 总的来说的破坏顺序为：受拉区开裂，受拉钢筋屈服，受压区混凝土被压碎。给予足够的预警。

### 超筋梁的破坏顺序

1. 混凝土开裂后，由于受拉钢筋较多，因此裂缝开展缓慢。弯矩继续增加，受压区混凝土先被压碎，此时受拉钢筋仍未屈服。由于破坏前裂缝和变行能力较小，因此是脆性破坏。承载能力的提高是以牺牲变形能力为代价的。
2. <img src="混凝土结构.assets/image-20210316104248055.png" alt="image-20210316104248055" />

### 少筋梁的破坏顺序

1. 当开裂后，混凝土的拉应力转嫁给钢筋，但是钢筋的量非常少。
